Repository: mpmdean/Shen2022emergence

==========================================================

Data Repository
==========================================================
Source code and data files for the manuscript Emergence of spinons in layered trimer iridate Ba4Ir3O10. Execute plot.ipynb to view the data.

How to cite
-----------
If this data is used, please cite Emergence of spinons in layered trimer iridate Ba4Ir3O10 Y. Shen, J. Sears, G. Fabbris, A. Weichselbaum, W. Yin, H. Zhao, D. G. Mazzone, H. Miao, M .H. Upton, D. Casa, R. Acevedo-Esteves, C. Nelson, A. M. Barbour, C. Mazzoli, G. Cao, and M. P. M. Dean

but means to realize spinons in higher dimensions is the subject of intense research. Here, we use
resonant x-ray scattering to study the layered trimer iridate Ba4Ir3O10, which shows no magnetic
order down to 0.2 K. An emergent one-dimensional spinon continuum is observed that can be
well-described by XXZ spin-1/2 chains with magnetic exchange of ∼55 meV and a small Ising-like
anisotropy. With 2% isovalent Sr doping, magnetic order appears below TN=130 K along with
sharper excitations, indicating that the spinons become more confined in (Ba1−xSrx)4Ir3O10. We
propose that the frustrated intra-trimer interactions effectively reduce the system into decoupled spin
chains, the subtle balance of which can be easily tipped by perturbations such as chemical doping.
Our results put Ba4Ir3O10 between the one-dimensional chain and two-dimensional quantum spin
liquid scenarios, illustrating a new way to suppress magnetic order and realize fractional spinons.

Run locally
-----------

Work with this by installing `docker <https://www.docker.com/>`_ and pip and then running

.. code-block:: bash

       pip install jupyter-repo2docker
       jupyter-repo2docker --editable .

Change `tree` to `lab` in the URL for JupyterLab.

Run remotely
------------

.. image:: https://mybinder.org/badge_logo.svg
 :target: https://mybinder.org/v2/gh/mpmdean/Shen2022emergence/HEAD?filepath=plot.ipynb

File: REXS_data/Escan_T100.txt
# 	Incident energy (eV)	Intensity (arb. units)
       524.0000000000           0.0226178680
       524.3243243243           0.0922934631
       524.6486486486           0.0443197571
       524.9729729730           0.0575463379
       525.2972972973           0.0295918274
       525.6216216216           0.2019706543
       525.9459459459           0.2877235840
       526.2702702703           0.8718595703
       526.5945945946           1.4810656250
       526.9189189189           1.5591729492
       527.2432432432           1.1830470703
       527.5675675676           0.5488041992
       527.8918918919           0.1665677246
       528.2162162162           0.1657288330
       528.5405405405           0.2449559082
       528.8648648649           0.4124889160
       529.1891891892           0.6045698242
       529.5135135135           0.6363986816
       529.8378378378           0.3965483643
       530.1621621622           0.2067463623
       530.4864864865           0.2666768555
       530.8108108108           0.2175607178
       531.1351351351           0.1644102783
       531.4594594595           0.0802872070
       531.7837837838           0.0637376160
       532.1081081081           0.0706730286
       532.4324324324           0.0169553650
       532.7567567568           0.1557824951
       533.0810810811           0.0695633423
       533.4054054054           0.0675664185
       533.7297297297           0.1070916260
       534.0540540541           0.0405066528
       534.3783783784           0.1186267212
       534.7027027027           0.1113663330
       535.0270270270           0.0381514038
       535.3513513514           0.0958392883
       535.6756756757           0.1444168701
       536.0000000000          -0.0251514557

File: REXS_data/Escan_T130.txt
# 	Incident energy (eV)	Intensity (arb. units)
       524.0000000000          -0.0207823914
       524.3243243243          -0.0400242462
       524.6486486486          -0.0061078247
       524.9729729730          -0.0337192291
       525.2972972973          -0.0106052002
       525.6216216216           0.0624186829
       525.9459459459           0.0128127380
       526.2702702703           0.0669104614
       526.5945945946           0.0527493713
       526.9189189189           0.0504580444
       527.2432432432           0.0529756226
       527.5675675676           0.0399839294
       527.8918918919           0.0134313599
       528.2162162162           0.0463645447
       528.5405405405           0.0578242981
       528.8648648649           0.0831130188
       529.1891891892           0.0754560913
       529.5135135135           0.2069104492
       529.8378378378           0.1469259155
       530.1621621622           0.1225744629
       530.4864864865           0.1612977905
       530.8108108108           0.1696243530
       531.1351351351           0.1510332520
       531.4594594595           0.1359387939
       531.7837837838           0.0982414551
       532.1081081081           0.0593704102
       532.4324324324           0.2011154541
       532.7567567568           0.1903092163
       533.0810810811           0.0703640747
       533.4054054054           0.0887648071
       533.7297297297           0.0979742920
       534.0540540541           0.1752768311
       534.3783783784           0.2089679199
       534.7027027027           0.1681570313
       535.0270270270           0.1431186646
       535.3513513514           0.1394762939
       535.6756756757           0.2277192383
       536.0000000000           0.1836059082

File: REXS_data/Escan_T25.txt
# 	Incident energy (eV)	Intensity (arb. units)
       524.0000000000           0.1036273926
       524.3243243243           0.1558223145
       524.6486486486           0.2011979980
       524.9729729730           0.2688383301
       525.2972972973           0.2174096436
       525.6216216216           0.3817175293
       525.9459459459           0.4097130859
       526.2702702703           1.3344199219
       526.5945945946           3.5130718750
       526.9189189189           5.2167929688
       527.2432432432           4.8319835938
       527.5675675676           2.4888650391
       527.8918918919           1.1467666016
       528.2162162162           0.8565718750
       528.5405405405           0.7475574219
       528.8648648649           1.0904636719
       529.1891891892           1.5620470703
       529.5135135135           1.8219330078
       529.8378378378           1.6684687500
       530.1621621622           1.1213478516
       530.4864864865           1.0672046875
       530.8108108108           1.2192140625
       531.1351351351           1.3052848633
       531.4594594595           1.0487742187
       531.7837837838           0.6615326172
       532.1081081081           0.4117562988
       532.4324324324           0.5186007324
       532.7567567568           0.5006358398
       533.0810810811           0.5487658691
       533.4054054054           0.4919221680
       533.7297297297           0.3936752930
       534.0540540541           0.3854522949
       534.3783783784           0.2769514160
       534.7027027027           0.2830751953
       535.0270270270           0.3748350342
       535.3513513514           0.2194388184
       535.6756756757           0.2154496094
       536.0000000000           0.2507036133

File: REXS_data/Escan_T35.txt
# 	Incident energy (eV)	Intensity (arb. units)
       524.0000000000           0.0069073898
       524.3243243243           0.1411781006
       524.6486486486           0.1122022949
       524.9729729730           0.0863771973
       525.2972972973           0.1499340942
       525.6216216216           0.2349128906
       525.9459459459           0.3691872559
       526.2702702703           1.2937498047
       526.5945945946           2.3699771484
       526.9189189189           2.4085949219
       527.2432432432           1.7318804688
       527.5675675676           0.7942878906
       527.8918918919           0.3812513428
       528.2162162162           0.2252760254
       528.5405405405           0.3884550293
       528.8648648649           0.5947895996
       529.1891891892           1.0450926758
       529.5135135135           1.0955690430
       529.8378378378           0.8362234375
       530.1621621622           0.4648953125
       530.4864864865           0.4039655518
       530.8108108108           0.4677981445
       531.1351351351           0.5052510254
       531.4594594595           0.3618958008
       531.7837837838           0.1608316406
       532.1081081081           0.1824334961
       532.4324324324           0.1592822021
       532.7567567568           0.2118102051
       533.0810810811           0.1913802979
       533.4054054054           0.2315855469
       533.7297297297           0.2461459473
       534.0540540541           0.1427749023
       534.3783783784           0.1464070801
       534.7027027027           0.1662516357
       535.0270270270           0.1419950195
       535.3513513514           0.1463152344
       535.6756756757           0.2031413574
       536.0000000000           0.2131309326
