Repository: mpmdean/Shen2022emergence

==========================================================

Data Repository
==========================================================
Source code and data files for the manuscript Emergence of spinons in layered trimer iridate Ba4Ir3O10. Execute plot.ipynb to view the data.

How to cite
-----------
If this data is used, please cite Emergence of spinons in layered trimer iridate Ba4Ir3O10 Y. Shen, J. Sears, G. Fabbris, A. Weichselbaum, W. Yin, H. Zhao, D. G. Mazzone, H. Miao, M .H. Upton, D. Casa, R. Acevedo-Esteves, C. Nelson, A. M. Barbour, C. Mazzoli, G. Cao, and M. P. M. Dean

but means to realize spinons in higher dimensions is the subject of intense research. Here, we use
resonant x-ray scattering to study the layered trimer iridate Ba4Ir3O10, which shows no magnetic
order down to 0.2 K. An emergent one-dimensional spinon continuum is observed that can be
well-described by XXZ spin-1/2 chains with magnetic exchange of ∼55 meV and a small Ising-like
anisotropy. With 2% isovalent Sr doping, magnetic order appears below TN=130 K along with
sharper excitations, indicating that the spinons become more confined in (Ba1−xSrx)4Ir3O10. We
propose that the frustrated intra-trimer interactions effectively reduce the system into decoupled spin
chains, the subtle balance of which can be easily tipped by perturbations such as chemical doping.
Our results put Ba4Ir3O10 between the one-dimensional chain and two-dimensional quantum spin
liquid scenarios, illustrating a new way to suppress magnetic order and realize fractional spinons.

Run locally
-----------

Work with this by installing `docker <https://www.docker.com/>`_ and pip and then running

.. code-block:: bash

       pip install jupyter-repo2docker
       jupyter-repo2docker --editable .

Change `tree` to `lab` in the URL for JupyterLab.

Run remotely
------------

.. image:: https://mybinder.org/badge_logo.svg
 :target: https://mybinder.org/v2/gh/mpmdean/Shen2022emergence/HEAD?filepath=plot.ipynb

File: REXS_fit/Qscan_E524_T100.txt
# 	2theta (deg)	Background (arb. units)	Structural peak (arb. units)
    119.5042934128         -0.0439506520                0.0107590961
    119.5542934128         -0.0443051655                0.0109769632
    119.6042934128         -0.0446596790                0.0112015093
    119.6542934128         -0.0450141925                0.0114330100
    119.7042934128         -0.0453687060                0.0116717552
    119.7542934128         -0.0457232195                0.0119180500
    119.8042934128         -0.0460777330                0.0121722159
    119.8542934128         -0.0464322465                0.0124345914
    119.9042934128         -0.0467867600                0.0127055337
    119.9542934128         -0.0471412735                0.0129854193
    120.0042934128         -0.0474957870                0.0132746458
    120.0542934128         -0.0478503005                0.0135736330
    120.1042934128         -0.0482048140                0.0138828246
    120.1542934128         -0.0485593275                0.0142026899
    120.2042934128         -0.0489138410                0.0145337251
    120.2542934128         -0.0492683545                0.0148764559
    120.3042934128         -0.0496228680                0.0152314390
    120.3542934128         -0.0499773815                0.0155992647
    120.4042934128         -0.0503318950                0.0159805593
    120.4542934128         -0.0506864085                0.0163759875
    120.5042934128         -0.0510409220                0.0167862556
    120.5542934128         -0.0513954355                0.0172121145
    120.6042934128         -0.0517499490                0.0176543631
    120.6542934128         -0.0521044625                0.0181138521
    120.7042934128         -0.0524589760                0.0185914880
    120.7542934128         -0.0528134895                0.0190882376
    120.8042934128         -0.0531680030                0.0196051328
    120.8542934128         -0.0535225165                0.0201432759
    120.9042934128         -0.0538770300                0.0207038457
    120.9542934128         -0.0542315435                0.0212881036
    121.0042934128         -0.0545860570                0.0218974008
    121.0542934128         -0.0549405705                0.0225331862
    121.1042934128         -0.0552950840                0.0231970146
    121.1542934128         -0.0556495975                0.0238905565
    121.2042934128         -0.0560041110                0.0246156083
    121.2542934128         -0.0563586245                0.0253741040
    121.3042934128         -0.0567131380                0.0261681281
    121.3542934128         -0.0570676515                0.0269999293
    121.4042934128         -0.0574221650                0.0278719371
    121.4542934128         -0.0577766785                0.0287867787
    121.5042934128         -0.0581311920                0.0297472989
    121.5542934128         -0.0584857055                0.0307565824
    121.6042934128         -0.0588402190                0.0318179774
    121.6542934128         -0.0591947325                0.0329351243
    121.7042934128         -0.0595492460                0.0341119857
    121.7542934128         -0.0599037595                0.0353528817
    121.8042934128         -0.0602582730                0.0366625288
    121.8542934128         -0.0606127865                0.0380460848
    121.9042934128         -0.0609673000                0.0395091984
    121.9542934128         -0.0613218135                0.0410580667
    122.0042934128         -0.0616763270                0.0426994999
    122.0542934128         -0.0620308405                0.0444409953
    122.1042934128         -0.0623853540                0.0462908217
    122.1542934128         -0.0627398675                0.0482581164
    122.2042934128         -0.0630943810                0.0503529966
    122.2542934128         -0.0634488944                0.0525866876
    122.3042934128         -0.0638034079                0.0549716708
    122.3542934128         -0.0641579214                0.0575218555
    122.4042934128         -0.0645124349                0.0602527785
    122.4542934128         -0.0648669484                0.0631818366
    122.5042934128         -0.0652214619                0.0663285587
    122.5542934128         -0.0655759754                0.0697149253
    122.6042934128         -0.0659304889                0.0733657450
    122.6542934128         -0.0662850024                0.0773090991
    122.7042934128         -0.0666395159                0.0815768697
    122.7542934128         -0.0669940294                0.0862053697
    122.8042934128         -0.0673485429                0.0912360957
    122.8542934128         -0.0677030564                0.0967166342
    122.9042934128         -0.0680575699                0.1027017556
    122.9542934128         -0.0684120834                0.1092547422
    123.0042934128         -0.0687665969                0.1164490082
    123.0542934128         -0.0691211104                0.1243700868
    123.1042934128         -0.0694756239                0.1331180806
    123.1542934128         -0.0698301374                0.1428107031
    123.2042934128         -0.0701846509                0.1535870787
    123.2542934128         -0.0705391644                0.1656125320
    123.3042934128         -0.0708936779                0.1790846919
    123.3542934128         -0.0712481914                0.1942414085
    123.4042934128         -0.0716027049                0.2113712987
    123.4542934128         -0.0719572184                0.2308283658
    123.5042934128         -0.0723117319                0.2530533574
    123.5542934128         -0.0726662454                0.2786067750
    123.6042934128         -0.0730207589                0.3082222508
    123.6542934128         -0.0733752724                0.3428946503
    123.7042934128         -0.0737297859                0.3840240845
    123.7542934128         -0.0740842994                0.4336422680
    123.8042934128         -0.0744388129                0.4947454546
    123.8542934128         -0.0747933264                0.5717396074
    123.9042934128         -0.0751478399                0.6709597354
    123.9542934128         -0.0755023534                0.8011548119
    124.0042934128         -0.0758568669                0.9737467170
    124.0542934128         -0.0762113804                1.2026098359
    124.1042934128         -0.0765658939                1.5031154656
    124.1542934128         -0.0769204074                1.8902408512
    124.2042934128         -0.0772749209                2.3755459769
    124.2542934128         -0.0776294344                2.9625065790
    124.3042934128         -0.0779839479                3.6388104609
    124.3542934128         -0.0783384614                4.3634877180
    124.4042934128         -0.0786929749                5.0501578374
    124.4542934128         -0.0790474884                5.5624516412
    124.5042934128         -0.0794020019                5.7551073766
    124.5542934128         -0.0797565154                5.5624516412
    124.6042934128         -0.0801110289                5.0501578374
    124.6542934128         -0.0804655424                4.3634877180
    124.7042934128         -0.0808200559                3.6388104609
    124.7542934128         -0.0811745694                2.9625065790
    124.8042934128         -0.0815290829                2.3755459769
    124.8542934128         -0.0818835964                1.8902408512
    124.9042934128         -0.0822381099                1.5031154656
    124.9542934128         -0.0825926234                1.2026098359
    125.0042934128         -0.0829471369                0.9737467170
    125.0542934128         -0.0833016504                0.8011548119
    125.1042934128         -0.0836561639                0.6709597354
    125.1542934128         -0.0840106774                0.5717396074
    125.2042934128         -0.0843651909                0.4947454546
    125.2542934128         -0.0847197043                0.4336422680
    125.3042934128         -0.0850742178                0.3840240845
    125.3542934128         -0.0854287313                0.3428946503
    125.4042934128         -0.0857832448                0.3082222508
    125.4542934128         -0.0861377583                0.2786067750
    125.5042934128         -0.0864922718                0.2530533574
    125.5542934128         -0.0868467853                0.2308283658
    125.6042934128         -0.0872012988                0.2113712987
    125.6542934128         -0.0875558123                0.1942414085
    125.7042934128         -0.0879103258                0.1790846919
    125.7542934128         -0.0882648393                0.1656125320
    125.8042934128         -0.0886193528                0.1535870787
    125.8542934128         -0.0889738663                0.1428107031
    125.9042934128         -0.0893283798                0.1331180806
    125.9542934128         -0.0896828933                0.1243700868
    126.0042934128         -0.0900374068                0.1164490082
    126.0542934128         -0.0903919203                0.1092547422
    126.1042934128         -0.0907464338                0.1027017556
    126.1542934128         -0.0911009473                0.0967166342
    126.2042934128         -0.0914554608                0.0912360957
    126.2542934128         -0.0918099743                0.0862053697
    126.3042934128         -0.0921644878                0.0815768697
    126.3542934128         -0.0925190013                0.0773090991
    126.4042934128         -0.0928735148                0.0733657450
    126.4542934128         -0.0932280283                0.0697149253
    126.5042934128         -0.0935825418                0.0663285587
    126.5542934128         -0.0939370553                0.0631818366
    126.6042934128         -0.0942915688                0.0602527785
    126.6542934128         -0.0946460823                0.0575218555
    126.7042934128         -0.0950005958                0.0549716708
    126.7542934128         -0.0953551093                0.0525866876
    126.8042934128         -0.0957096228                0.0503529966
    126.8542934128         -0.0960641363                0.0482581164
    126.9042934128         -0.0964186498                0.0462908217
    126.9542934128         -0.0967731633                0.0444409953
    127.0042934128         -0.0971276768                0.0426994999
    127.0542934128         -0.0974821903                0.0410580667
    127.1042934128         -0.0978367038                0.0395091984
    127.1542934128         -0.0981912173                0.0380460848
    127.2042934128         -0.0985457308                0.0366625288
    127.2542934128         -0.0989002443                0.0353528817
    127.3042934128         -0.0992547578                0.0341119857
    127.3542934128         -0.0996092713                0.0329351243
    127.4042934128         -0.0999637848                0.0318179774
    127.4542934128         -0.1003182983                0.0307565824
    127.5042934128         -0.1006728118                0.0297472989
    127.5542934128         -0.1010273253                0.0287867787
    127.6042934128         -0.1013818388                0.0278719371
    127.6542934128         -0.1017363523                0.0269999293
    127.7042934128         -0.1020908658                0.0261681281
    127.7542934128         -0.1024453793                0.0253741040
    127.8042934128         -0.1027998928                0.0246156083
    127.8542934128         -0.1031544063                0.0238905565
    127.9042934128         -0.1035089198                0.0231970146
    127.9542934128         -0.1038634333                0.0225331862
    128.0042934128         -0.1042179468                0.0218974008
    128.0542934128         -0.1045724603                0.0212881036
    128.1042934128         -0.1049269738                0.0207038457
    128.1542934128         -0.1052814873                0.0201432759
    128.2042934128         -0.1056360008                0.0196051328
    128.2542934128         -0.1059905142                0.0190882376
    128.3042934128         -0.1063450277                0.0185914880
    128.3542934128         -0.1066995412                0.0181138521
    128.4042934128         -0.1070540547                0.0176543631
    128.4542934128         -0.1074085682                0.0172121145
    128.5042934128         -0.1077630817                0.0167862556
    128.5542934128         -0.1081175952                0.0163759875
    128.6042934128         -0.1084721087                0.0159805593
    128.6542934128         -0.1088266222                0.0155992647
    128.7042934128         -0.1091811357                0.0152314390
    128.7542934128         -0.1095356492                0.0148764559
    128.8042934128         -0.1098901627                0.0145337251
    128.8542934128         -0.1102446762                0.0142026899
    128.9042934128         -0.1105991897                0.0138828246
    128.9542934128         -0.1109537032                0.0135736330
    129.0042934128         -0.1113082167                0.0132746458
    129.0542934128         -0.1116627302                0.0129854193
    129.1042934128         -0.1120172437                0.0127055337
    129.1542934128         -0.1123717572                0.0124345914
    129.2042934128         -0.1127262707                0.0121722159
    129.2542934128         -0.1130807842                0.0119180500
    129.3042934128         -0.1134352977                0.0116717552
    129.3542934128         -0.1137898112                0.0114330100
    129.4042934128         -0.1141443247                0.0112015093
    129.4542934128         -0.1144988382                0.0109769632
    129.5042934128         -0.1148533517                0.0107590961

File: REXS_fit/Qscan_E524_T115.txt
# 	2theta (deg)	Background (arb. units)	Structural peak (arb. units)
    119.5174329254         -0.2036579306                0.0069973378
    119.5674329254         -0.2009143337                0.0071390199
    119.6174329254         -0.1981707369                0.0072850451
    119.6674329254         -0.1954271400                0.0074355924
    119.7174329254         -0.1926835431                0.0075908504
    119.7674329254         -0.1899399463                0.0077510174
    119.8174329254         -0.1871963494                0.0079163025
    119.8674329254         -0.1844527525                0.0080869256
    119.9174329254         -0.1817091557                0.0082631191
    119.9674329254         -0.1789655588                0.0084451277
    120.0174329254         -0.1762219619                0.0086332099
    120.0674329254         -0.1734783650                0.0088276387
    120.1174329254         -0.1707347682                0.0090287024
    120.1674329254         -0.1679911713                0.0092367062
    120.2174329254         -0.1652475744                0.0094519726
    120.2674329254         -0.1625039776                0.0096748433
    120.3174329254         -0.1597603807                0.0099056804
    120.3674329254         -0.1570167838                0.0101448675
    120.4174329254         -0.1542731870                0.0103928118
    120.4674329254         -0.1515295901                0.0106499453
    120.5174329254         -0.1487859932                0.0109167271
    120.5674329254         -0.1460423964                0.0111936455
    120.6174329254         -0.1432987995                0.0114812196
    120.6674329254         -0.1405552026                0.0117800025
    120.7174329254         -0.1378116058                0.0120905834
    120.7674329254         -0.1350680089                0.0124135906
    120.8174329254         -0.1323244120                0.0127496949
    120.8674329254         -0.1295808152                0.0130996128
    120.9174329254         -0.1268372183                0.0134641105
    120.9674329254         -0.1240936214                0.0138440077
    121.0174329254         -0.1213500246                0.0142401828
    121.0674329254         -0.1186064277                0.0146535772
    121.1174329254         -0.1158628308                0.0150852016
    121.1674329254         -0.1131192340                0.0155361415
    121.2174329254         -0.1103756371                0.0160075644
    121.2674329254         -0.1076320402                0.0165007271
    121.3174329254         -0.1048884434                0.0170169842
    121.3674329254         -0.1021448465                0.0175577969
    121.4174329254         -0.0994012496                0.0181247440
    121.4674329254         -0.0966576528                0.0187195326
    121.5174329254         -0.0939140559                0.0193440111
    121.5674329254         -0.0911704590                0.0200001837
    121.6174329254         -0.0884268622                0.0206902260
    121.6674329254         -0.0856832653                0.0214165029
    121.7174329254         -0.0829396684                0.0221815889
    121.7674329254         -0.0801960716                0.0229882905
    121.8174329254         -0.0774524747                0.0238396717
    121.8674329254         -0.0747088778                0.0247390828
    121.9174329254         -0.0719652810                0.0256901931
    121.9674329254         -0.0692216841                0.0266970277
    122.0174329254         -0.0664780872                0.0277640096
    122.0674329254         -0.0637344904                0.0288960081
    122.1174329254         -0.0609908935                0.0300983930
    122.1674329254         -0.0582472966                0.0313770978
    122.2174329254         -0.0555036998                0.0327386918
    122.2674329254         -0.0527601029                0.0341904635
    122.3174329254         -0.0500165060                0.0357405160
    122.3674329254         -0.0472729092                0.0373978791
    122.4174329254         -0.0445293123                0.0391726379
    122.4674329254         -0.0417857154                0.0410760838
    122.5174329254         -0.0390421186                0.0431208911
    122.5674329254         -0.0362985217                0.0453213234
    122.6174329254         -0.0335549248                0.0476934776
    122.6674329254         -0.0308113280                0.0502555717
    122.7174329254         -0.0280677311                0.0530282870
    122.7674329254         -0.0253241342                0.0560351753
    122.8174329254         -0.0225805374                0.0593031461
    122.8674329254         -0.0198369405                0.0628630528
    122.9174329254         -0.0170933436                0.0667503998
    122.9674329254         -0.0143497468                0.0710062008
    123.0174329254         -0.0116061499                0.0756780254
    123.0674329254         -0.0088625530                0.0808212825
    123.1174329254         -0.0061189562                0.0865008028
    123.1674329254         -0.0033753593                0.0927928051
    123.2174329254         -0.0006317624                0.0997873611
    123.2674329254          0.0021118345                0.1075915309
    123.3174329254          0.0048554313                0.1163334468
    123.3674329254          0.0075990282                0.1261678561
    123.4174329254          0.0103426251                0.1372841267
    123.4674329254          0.0130862219                0.1499187854
    123.5174329254          0.0158298188                0.1643767761
    123.5674329254          0.0185734157                0.1810695455
    123.6174329254          0.0213170125                0.2005845025
    123.6674329254          0.0240606094                0.2238094720
    123.7174329254          0.0268042063                0.2521455964
    123.7674329254          0.0295478031                0.2878471143
    123.8174329254          0.0322914000                0.3345158138
    123.8674329254          0.0350349969                0.3977371145
    123.9174329254          0.0377785937                0.4857616651
    123.9674329254          0.0405221906                0.6100142850
    124.0174329254          0.0432657875                0.7850841834
    124.0674329254          0.0460093843                1.0277848283
    124.1174329254          0.0487529812                1.3549506028
    124.1674329254          0.0514965781                1.7798979194
    124.2174329254          0.0542401749                2.3078300281
    124.2674329254          0.0569837718                2.9306380617
    124.3174329254          0.0597273687                3.6212339344
    124.3674329254          0.0624709655                4.3270495114
    124.4174329254          0.0652145624                4.9640155492
    124.4674329254          0.0679581593                5.4203207659
    124.5174329254          0.0707017561                5.5879952686
    124.5674329254          0.0734453530                5.4203207659
    124.6174329254          0.0761889499                4.9640155492
    124.6674329254          0.0789325467                4.3270495114
    124.7174329254          0.0816761436                3.6212339345
    124.7674329254          0.0844197405                2.9306380617
    124.8174329254          0.0871633373                2.3078300281
    124.8674329254          0.0899069342                1.7798979194
    124.9174329254          0.0926505311                1.3549506028
    124.9674329254          0.0953941279                1.0277848283
    125.0174329254          0.0981377248                0.7850841834
    125.0674329254          0.1008813217                0.6100142850
    125.1174329254          0.1036249185                0.4857616651
    125.1674329254          0.1063685154                0.3977371145
    125.2174329254          0.1091121123                0.3345158138
    125.2674329254          0.1118557091                0.2878471143
    125.3174329254          0.1145993060                0.2521455964
    125.3674329254          0.1173429029                0.2238094720
    125.4174329254          0.1200864997                0.2005845025
    125.4674329254          0.1228300966                0.1810695455
    125.5174329254          0.1255736935                0.1643767761
    125.5674329254          0.1283172903                0.1499187854
    125.6174329254          0.1310608872                0.1372841267
    125.6674329254          0.1338044841                0.1261678561
    125.7174329254          0.1365480809                0.1163334468
    125.7674329254          0.1392916778                0.1075915309
    125.8174329254          0.1420352747                0.0997873611
    125.8674329254          0.1447788715                0.0927928051
    125.9174329254          0.1475224684                0.0865008028
    125.9674329254          0.1502660653                0.0808212825
    126.0174329254          0.1530096621                0.0756780254
    126.0674329254          0.1557532590                0.0710062008
    126.1174329254          0.1584968559                0.0667503998
    126.1674329254          0.1612404527                0.0628630528
    126.2174329254          0.1639840496                0.0593031461
    126.2674329254          0.1667276465                0.0560351753
    126.3174329254          0.1694712433                0.0530282870
    126.3674329254          0.1722148402                0.0502555717
    126.4174329254          0.1749584371                0.0476934776
    126.4674329254          0.1777020340                0.0453213234
    126.5174329254          0.1804456308                0.0431208911
    126.5674329254          0.1831892277                0.0410760838
    126.6174329254          0.1859328246                0.0391726379
    126.6674329254          0.1886764214                0.0373978791
    126.7174329254          0.1914200183                0.0357405160
    126.7674329254          0.1941636152                0.0341904635
    126.8174329254          0.1969072120                0.0327386918
    126.8674329254          0.1996508089                0.0313770978
    126.9174329254          0.2023944058                0.0300983930
    126.9674329254          0.2051380026                0.0288960081
    127.0174329254          0.2078815995                0.0277640096
    127.0674329254          0.2106251964                0.0266970277
    127.1174329254          0.2133687932                0.0256901931
    127.1674329254          0.2161123901                0.0247390828
    127.2174329254          0.2188559870                0.0238396717
    127.2674329254          0.2215995838                0.0229882905
    127.3174329254          0.2243431807                0.0221815889
    127.3674329254          0.2270867776                0.0214165029
    127.4174329254          0.2298303744                0.0206902260
    127.4674329254          0.2325739713                0.0200001837
    127.5174329254          0.2353175682                0.0193440111
    127.5674329254          0.2380611650                0.0187195326
    127.6174329254          0.2408047619                0.0181247440
    127.6674329254          0.2435483588                0.0175577969
    127.7174329254          0.2462919556                0.0170169842
    127.7674329254          0.2490355525                0.0165007271
    127.8174329254          0.2517791494                0.0160075644
    127.8674329254          0.2545227462                0.0155361415
    127.9174329254          0.2572663431                0.0150852016
    127.9674329254          0.2600099400                0.0146535772
    128.0174329254          0.2627535368                0.0142401828
    128.0674329254          0.2654971337                0.0138440077
    128.1174329254          0.2682407306                0.0134641105
    128.1674329254          0.2709843274                0.0130996128
    128.2174329254          0.2737279243                0.0127496949
    128.2674329254          0.2764715212                0.0124135906
    128.3174329254          0.2792151180                0.0120905834
    128.3674329254          0.2819587149                0.0117800025
    128.4174329254          0.2847023118                0.0114812196
    128.4674329254          0.2874459086                0.0111936455
    128.5174329254          0.2901895055                0.0109167271
    128.5674329254          0.2929331024                0.0106499453
    128.6174329254          0.2956766992                0.0103928118
    128.6674329254          0.2984202961                0.0101448675
    128.7174329254          0.3011638930                0.0099056804
    128.7674329254          0.3039074898                0.0096748433
    128.8174329254          0.3066510867                0.0094519726
    128.8674329254          0.3093946836                0.0092367062
    128.9174329254          0.3121382804                0.0090287024
    128.9674329254          0.3148818773                0.0088276387
    129.0174329254          0.3176254742                0.0086332099
    129.0674329254          0.3203690710                0.0084451277
    129.1174329254          0.3231126679                0.0082631191
    129.1674329254          0.3258562648                0.0080869256
    129.2174329254          0.3285998616                0.0079163025
    129.2674329254          0.3313434585                0.0077510174
    129.3174329254          0.3340870554                0.0075908504
    129.3674329254          0.3368306522                0.0074355924
    129.4174329254          0.3395742491                0.0072850451
    129.4674329254          0.3423178460                0.0071390199
    129.5174329254          0.3450614428                0.0069973378

File: REXS_fit/Qscan_E524_T130.txt
# 	2theta (deg)	Background (arb. units)	Structural peak (arb. units)
    119.6184698321          0.0628689216                0.0086220399
    119.6684698321          0.0674259959                0.0087965399
    119.7184698321          0.0719830701                0.0089763857
    119.7684698321          0.0765401444                0.0091617975
    119.8184698321          0.0810972187                0.0093530072
    119.8684698321          0.0856542929                0.0095502587
    119.9184698321          0.0902113672                0.0097538090
    119.9684698321          0.0947684414                0.0099639288
    120.0184698321          0.0993255157                0.0101809036
    120.0684698321          0.1038825900                0.0104050344
    120.1184698321          0.1084396642                0.0106366389
    120.1684698321          0.1129967385                0.0108760528
    120.2184698321          0.1175538127                0.0111236306
    120.2684698321          0.1221108870                0.0113797473
    120.3184698321          0.1266679613                0.0116447994
    120.3684698321          0.1312250355                0.0119192070
    120.4184698321          0.1357821098                0.0122034148
    120.4684698321          0.1403391841                0.0124978944
    120.5184698321          0.1448962583                0.0128031461
    120.5684698321          0.1494533326                0.0131197009
    120.6184698321          0.1540104068                0.0134481227
    120.6684698321          0.1585674811                0.0137890113
    120.7184698321          0.1631245554                0.0141430047
    120.7684698321          0.1676816296                0.0145107818
    120.8184698321          0.1722387039                0.0148930666
    120.8684698321          0.1767957781                0.0152906306
    120.9184698321          0.1813528524                0.0157042974
    120.9684698321          0.1859099267                0.0161349470
    121.0184698321          0.1904670009                0.0165835197
    121.0684698321          0.1950240752                0.0170510220
    121.1184698321          0.1995811494                0.0175385317
    121.1684698321          0.2041382237                0.0180472046
    121.2184698321          0.2086952980                0.0185782805
    121.2684698321          0.2132523722                0.0191330914
    121.3184698321          0.2178094465                0.0197130696
    121.3684698321          0.2223665208                0.0203197565
    121.4184698321          0.2269235950                0.0209548133
    121.4684698321          0.2314806693                0.0216200320
    121.5184698321          0.2360377435                0.0223173478
    121.5684698321          0.2405948178                0.0230488533
    121.6184698321          0.2451518921                0.0238168139
    121.6684698321          0.2497089663                0.0246236852
    121.7184698321          0.2542660406                0.0254721323
    121.7684698321          0.2588231148                0.0263650519
    121.8184698321          0.2633801891                0.0273055963
    121.8684698321          0.2679372634                0.0282972013
    121.9184698321          0.2724943376                0.0293436169
    121.9684698321          0.2770514119                0.0304489425
    122.0184698321          0.2816084862                0.0316176664
    122.0684698321          0.2861655604                0.0328547107
    122.1184698321          0.2907226347                0.0341654827
    122.1684698321          0.2952797089                0.0355559328
    122.2184698321          0.2998367832                0.0370326212
    122.2684698321          0.3043938575                0.0386027937
    122.3184698321          0.3089509317                0.0402744696
    122.3684698321          0.3135080060                0.0420565421
    122.4184698321          0.3180650802                0.0439588943
    122.4684698321          0.3226221545                0.0459925336
    122.5184698321          0.3271792288                0.0481697480
    122.5684698321          0.3317363030                0.0505042879
    122.6184698321          0.3362933773                0.0530115780
    122.6684698321          0.3408504516                0.0557089666
    122.7184698321          0.3454075258                0.0586160180
    122.7684698321          0.3499646001                0.0617548588
    122.8184698321          0.3545216743                0.0651505869
    122.8684698321          0.3590787486                0.0688317591
    122.9184698321          0.3636358229                0.0728309732
    122.9684698321          0.3681928971                0.0771855664
    123.0184698321          0.3727499714                0.0819384573
    123.0684698321          0.3773070456                0.0871391643
    123.1184698321          0.3818641199                0.0928450469
    123.1684698321          0.3864211942                0.0991228246
    123.2184698321          0.3909782684                0.1060504520
    123.2684698321          0.3955353427                0.1137194578
    123.3184698321          0.4000924170                0.1222379149
    123.3684698321          0.4046494912                0.1317343128
    123.4184698321          0.4092065655                0.1423628235
    123.4684698321          0.4137636397                0.1543108703
    123.5184698321          0.4183207140                0.1678107146
    123.5684698321          0.4228777883                0.1831582020
    123.6184698321          0.4274348625                0.2007441329
    123.6684698321          0.4319919368                0.2211070996
    123.7184698321          0.4365490110                0.2450207285
    123.7684698321          0.4411060853                0.2736318063
    123.8184698321          0.4456631596                0.3086659450
    123.8684698321          0.4502202338                0.3527098002
    123.9184698321          0.4547773081                0.4095582189
    123.9684698321          0.4593343823                0.4845777235
    124.0184698321          0.4638914566                0.5849871310
    124.0684698321          0.4684485309                0.7199047167
    124.1184698321          0.4730056051                0.8999827915
    124.1684698321          0.4775626794                1.1364716590
    124.2184698321          0.4821197537                1.4396369441
    124.2684698321          0.4866768279                1.8165656173
    124.3184698321          0.4912339022                2.2684409902
    124.3684698321          0.4957909764                2.7872109567
    124.4184698321          0.5003480507                3.3512170063
    124.4684698321          0.5049051250                3.9194264278
    124.5184698321          0.5094621992                4.4263279260
    124.5684698321          0.5140192735                4.7859682014
    124.6184698321          0.5185763477                4.9173220087
    124.6684698321          0.5231334220                4.7859682014
    124.7184698321          0.5276904963                4.4263279260
    124.7684698321          0.5322475705                3.9194264278
    124.8184698321          0.5368046448                3.3512170063
    124.8684698321          0.5413617191                2.7872109567
    124.9184698321          0.5459187933                2.2684409902
    124.9684698321          0.5504758676                1.8165656173
    125.0184698321          0.5550329418                1.4396369441
    125.0684698321          0.5595900161                1.1364716590
    125.1184698321          0.5641470904                0.8999827915
    125.1684698321          0.5687041646                0.7199047167
    125.2184698321          0.5732612389                0.5849871310
    125.2684698321          0.5778183131                0.4845777235
    125.3184698321          0.5823753874                0.4095582189
    125.3684698321          0.5869324617                0.3527098002
    125.4184698321          0.5914895359                0.3086659450
    125.4684698321          0.5960466102                0.2736318063
    125.5184698321          0.6006036845                0.2450207285
    125.5684698321          0.6051607587                0.2211070996
    125.6184698321          0.6097178330                0.2007441329
    125.6684698321          0.6142749072                0.1831582020
    125.7184698321          0.6188319815                0.1678107146
    125.7684698321          0.6233890558                0.1543108703
    125.8184698321          0.6279461300                0.1423628235
    125.8684698321          0.6325032043                0.1317343128
    125.9184698321          0.6370602785                0.1222379149
    125.9684698321          0.6416173528                0.1137194578
    126.0184698321          0.6461744271                0.1060504520
    126.0684698321          0.6507315013                0.0991228246
    126.1184698321          0.6552885756                0.0928450469
    126.1684698321          0.6598456499                0.0871391643
    126.2184698321          0.6644027241                0.0819384573
    126.2684698321          0.6689597984                0.0771855664
    126.3184698321          0.6735168726                0.0728309732
    126.3684698321          0.6780739469                0.0688317591
    126.4184698321          0.6826310212                0.0651505869
    126.4684698321          0.6871880954                0.0617548588
    126.5184698321          0.6917451697                0.0586160180
    126.5684698321          0.6963022439                0.0557089666
    126.6184698321          0.7008593182                0.0530115780
    126.6684698321          0.7054163925                0.0505042879
    126.7184698321          0.7099734667                0.0481697480
    126.7684698321          0.7145305410                0.0459925336
    126.8184698321          0.7190876152                0.0439588943
    126.8684698321          0.7236446895                0.0420565421
    126.9184698321          0.7282017638                0.0402744696
    126.9684698321          0.7327588380                0.0386027937
    127.0184698321          0.7373159123                0.0370326212
    127.0684698321          0.7418729866                0.0355559328
    127.1184698321          0.7464300608                0.0341654827
    127.1684698321          0.7509871351                0.0328547107
    127.2184698321          0.7555442093                0.0316176664
    127.2684698321          0.7601012836                0.0304489425
    127.3184698321          0.7646583579                0.0293436169
    127.3684698321          0.7692154321                0.0282972013
    127.4184698321          0.7737725064                0.0273055963
    127.4684698321          0.7783295806                0.0263650519
    127.5184698321          0.7828866549                0.0254721323
    127.5684698321          0.7874437292                0.0246236852
    127.6184698321          0.7920008034                0.0238168139
    127.6684698321          0.7965578777                0.0230488533
    127.7184698321          0.8011149520                0.0223173478
    127.7684698321          0.8056720262                0.0216200320
    127.8184698321          0.8102291005                0.0209548133
    127.8684698321          0.8147861747                0.0203197565
    127.9184698321          0.8193432490                0.0197130696
    127.9684698321          0.8239003233                0.0191330914
    128.0184698321          0.8284573975                0.0185782805
    128.0684698321          0.8330144718                0.0180472046
    128.1184698321          0.8375715460                0.0175385317
    128.1684698321          0.8421286203                0.0170510220
    128.2184698321          0.8466856946                0.0165835197
    128.2684698321          0.8512427688                0.0161349470
    128.3184698321          0.8557998431                0.0157042974
    128.3684698321          0.8603569174                0.0152906306
    128.4184698321          0.8649139916                0.0148930666
    128.4684698321          0.8694710659                0.0145107818
    128.5184698321          0.8740281401                0.0141430047
    128.5684698321          0.8785852144                0.0137890113
    128.6184698321          0.8831422887                0.0134481227
    128.6684698321          0.8876993629                0.0131197009
    128.7184698321          0.8922564372                0.0128031461
    128.7684698321          0.8968135114                0.0124978944
    128.8184698321          0.9013705857                0.0122034148
    128.8684698321          0.9059276600                0.0119192070
    128.9184698321          0.9104847342                0.0116447994
    128.9684698321          0.9150418085                0.0113797473
    129.0184698321          0.9195988828                0.0111236306
    129.0684698321          0.9241559570                0.0108760528
    129.1184698321          0.9287130313                0.0106366389
    129.1684698321          0.9332701055                0.0104050344
    129.2184698321          0.9378271798                0.0101809036
    129.2684698321          0.9423842541                0.0099639288
    129.3184698321          0.9469413283                0.0097538090
    129.3684698321          0.9514984026                0.0095502587
    129.4184698321          0.9560554768                0.0093530072
    129.4684698321          0.9606125511                0.0091617975
    129.5184698321          0.9651696254                0.0089763857
    129.5684698321          0.9697266996                0.0087965399
    129.6184698321          0.9742837739                0.0086220399
